Repository: avulanitheesh7732/additive-manufacturing-pcb-holder

# 3D Printed PCB Holder

This repository contains the design files and print instructions for a **3D Printed PCB Holder**, ideal for electronics prototyping and assembly work. The model is sliced using **Anycubic Cura** and is compatible with most FDM 3D printers.

## 🛠 Features

- Adjustable clamps for holding PCBs of various sizes
- Compact and stable base
- Easy-to-print design with no support required
- Ideal for soldering, inspection, and testing

## 📦 Files Included

- `PCB_Holder.STL` – The 3D model for the holder
- `PCB_Holder.gcode` – Pre-sliced file for Anycubic printers (PLA, 0.2mm layer height)
- `Cura_Profile.curaprofile` – Custom Cura settings used for slicing

## 🖨 Print Settings (Anycubic Cura)

| Setting           | Value              |
|------------------|--------------------|
| Layer Height      | 0.2 mm             |
| Infill            | 20%                |
| Supports          | None               |
| Material          | PLA recommended    |
| Print Speed       | 50 mm/s            |
| Bed Temperature   | 60 °C              |
| Nozzle Temperature| 200 °C             |

## 🧰 Tools Required

- 3D Printer (e.g., Anycubic Mega S)
- Anycubic Cura Slicer
- Standard PLA filament

## 🖼 Preview

_Add a screenshot or photo of the printed holder here._

File: infill60_sample1.csv
No,Time (min.),Disp (mm.),Load (N.),Stress (N./sq.mm.),Strain,Temp Top Control (°C),Temp Middle Control (°C),Temp Bottom Control (°C),Temp Top (°C),Temp Middle (°C),Temp Bottom (°C)
1,0.0000,0.0000,0.0,0.00,0.0000000,32.8,32.5,33.1,31,32,31
2,0.0167,0.0250,-0.5,0.00,0.0010000,32.8,32.5,33.1,31,32,31
3,0.0333,0.0490,-0.5,0.00,0.0019600,32.8,32.5,33.1,31,32,31
4,0.0500,0.0740,2.3,0.01,0.0029600,32.9,32.5,33.1,31,32,31
5,0.0667,0.0990,26.8,0.15,0.0039600,32.9,32.5,33.1,31,32,31
6,0.0833,0.1240,79.4,0.45,0.0049600,32.9,32.5,33.1,31,32,31
7,0.1000,0.1490,161.5,0.91,0.0059600,32.9,32.5,33.1,31,32,31
8,0.1167,0.1740,271.2,1.53,0.0069600,32.9,32.5,33.1,31,32,31
9,0.1333,0.1990,421.2,2.38,0.0079600,32.9,32.5,33.1,31,32,31
10,0.1500,0.2240,607.1,3.44,0.0089600,32.9,32.5,33.1,31,32,31
11,0.1667,0.2490,819.2,4.64,0.0099600,32.9,32.5,33.1,31,32,31
12,0.1833,0.2740,1050.5,5.94,0.0109600,32.9,32.5,33.1,31,32,31
13,0.2000,0.2990,1288.7,7.29,0.0119600,32.9,32.5,33.1,31,32,31
14,0.2167,0.3240,1533.1,8.68,0.0129600,32.9,32.5,33.1,31,32,31
15,0.2333,0.3490,1780.9,10.08,0.0139600,32.9,32.5,33.1,31,32,31
16,0.2500,0.3740,2035.5,11.52,0.0149600,32.9,32.5,33.1,31,32,31
17,0.2667,0.3990,2295.6,12.99,0.0159600,32.9,32.5,33.1,31,32,31
18,0.2833,0.4240,2546.1,14.41,0.0169600,32.9,32.5,33.1,31,32,31
19,0.3000,0.4490,2809.3,15.90,0.0179600,32.9,32.5,33.1,31,32,31
20,0.3167,0.4740,3071.2,17.38,0.0189600,32.9,32.5,33.1,31,32,31
21,0.3333,0.4990,3336.1,18.88,0.0199600,32.9,32.5,33.1,31,32,31
22,0.3500,0.5240,3599.7,20.37,0.0209600,32.9,32.5,33.1,31,32,31
23,0.3667,0.5490,3865.4,21.87,0.0219600,32.9,32.5,33.1,31,32,31
24,0.3833,0.5740,4128.7,23.36,0.0229600,32.9,32.5,33.1,31,32,31
25,0.4000,0.5990,4393.2,24.86,0.0239600,32.9,32.5,33.1,31,32,31
26,0.4167,0.6240,4657.8,26.36,0.0249600,32.9,32.5,33.1,31,32,31
27,0.4333,0.6490,4920.1,27.84,0.0259600,32.9,32.5,33.1,31,32,31
28,0.4500,0.6740,5177.7,29.30,0.0269600,32.9,32.5,33.1,31,32,31
29,0.4667,0.6990,5441.4,30.79,0.0279600,32.9,32.5,33.1,31,32,31
30,0.4833,0.7240,5702.6,32.27,0.0289600,32.9,32.5,33.1,31,32,31
31,0.5000,0.7490,5962.8,33.74,0.0299600,32.9,32.5,33.1,31,32,31
32,0.5167,0.7740,6221.1,35.20,0.0309600,32.9,32.5,33.1,31,32,31
33,0.5333,0.7990,6479.9,36.67,0.0319600,32.9,32.5,33.1,31,32,32
34,0.5500,0.8240,6737.3,38.13,0.0329600,32.9,32.5,33.1,31,32,32
35,0.5667,0.8490,6988.9,39.55,0.0339600,32.9,32.5,33.1,31,32,32
36,0.5833,0.8740,7243.6,40.99,0.0349600,32.9,32.5,33.1,31,32,32
37,0.6000,0.8990,7493.8,42.41,0.0359600,32.9,32.5,33.1,31,32,32
38,0.6167,0.9240,7736.6,43.78,0.0369600,32.9,32.5,33.1,31,32,32
39,0.6333,0.9490,7979.5,45.15,0.0379600,32.9,32.5,33.1,31,32,32
40,0.6500,0.9740,8217.3,46.50,0.0389600,32.9,32.5,33.1,31,32,32
41,0.6667,0.9990,8448.6,47.81,0.0399600,32.9,32.5,33.1,31,32,32
42,0.6833,1.0240,8676.4,49.10,0.0409600,32.9,32.5,33.1,31,32,32
43,0.7000,1.0490,8896.6,50.34,0.0419600,32.9,32.5,33.1,31,32,32
44,0.7167,1.0740,9108.6,51.54,0.0429600,32.9,32.5,33.1,31,32,32
45,0.7333,1.0990,9308.1,52.67,0.0439600,32.9,32.5,33.1,31,32,32
46,0.7500,1.1240,9498.3,53.75,0.0449600,32.9,32.5,33.1,31,32,32
47,0.7667,1.1490,9675.2,54.75,0.0459600,32.9,32.5,33.1,31,32,32
48,0.7833,1.1740,9841.4,55.69,0.0469600,32.9,32.5,33.1,31,32,32
49,0.8000,1.1990,9992.0,56.54,0.0479600,32.9,32.5,33.1,31,32,32
50,0.8167,1.2240,10131.1,57.33,0.0489600,32.9,32.5,33.1,31,32,32
51,0.8333,1.2490,10260.1,58.06,0.0499600,32.9,32.5,33.1,31,32,32
52,0.8500,1.2740,10371.2,58.69,0.0509600,32.9,32.5,33.1,31,32,32
53,0.8667,1.2990,10464.8,59.22,0.0519600,32.9,32.5,33.1,31,32,32
54,0.8833,1.3240,10541.9,59.65,0.0529600,32.9,32.5,33.1,31,32,32
55,0.9000,1.3490,10600.8,59.99,0.0539600,32.9,32.5,33.1,31,32,32
56,0.9167,1.3740,10644.2,60.23,0.0549600,32.9,32.5,33.1,31,32,32
57,0.9333,1.3990,10665.8,60.36,0.0559600,32.9,32.5,33.1,31,32,32
58,0.9500,1.4240,10665.2,60.35,0.0569600,32.9,32.5,33.1,31,32,32
59,0.9667,1.4490,10643.4,60.23,0.0579600,32.9,32.5,33.1,31,32,32
60,0.9833,1.4740,10611.1,60.05,0.0589600,32.9,32.5,33.1,31,32,32
61,1.0000,1.4990,10564.3,59.78,0.0599600,32.9,32.5,33.1,31,32,32
62,1.0167,1.5240,10509.2,59.47,0.0609600,32.9,32.5,33.1,31,32,32
63,1.0333,1.5490,10446.9,59.12,0.0619600,33,32.5,33.1,31,32,32
64,1.0500,1.5740,10388.2,58.78,0.0629600,33,32.5,33.1,31,32,32
65,1.0667,1.5990,10326.4,58.43,0.0639600,33,32.5,33.1,31,32,32
66,1.0833,1.6240,10270.0,58.12,0.0649600,33,32.5,33.1,31,32,32
67,1.1000,1.6490,10215.2,57.81,0.0659600,33,32.5,33.1,31,32,32
68,1.1167,1.6740,10163.6,57.51,0.0669600,33,32.5,33.1,31,32,32
69,1.1333,1.6990,10118.2,57.26,0.0679600,33,32.5,33.1,31,32,32
70,1.1500,1.7240,10083.4,57.06,0.0689600,33,32.5,33.1,31,32,32
71,1.1667,1.7490,10044.1,56.84,0.0699600,33,32.5,33.1,31,32,32
72,1.1833,1.7740,10010.6,56.65,0.0709600,33,32.5,33.1,31,32,32
73,1.2000,1.7990,9981.0,56.48,0.0719600,33,32.5,33.1,31,32,32
74,1.2167,1.8240,9956.4,56.34,0.0729600,33,32.5,33,31,32,32
75,1.2333,1.8490,9932.4,56.21,0.0739600,33,32.5,33.1,31,32,32
76,1.2500,1.8740,9913.1,56.10,0.0749600,33,32.5,33.1,31,32,32
77,1.2667,1.8990,9894.2,55.99,0.0759600,33,32.5,33.1,31,32,32
78,1.2833,1.9240,9878.3,55.90,0.0769600,33,32.6,33.1,31,32,32
79,1.3000,1.9490,9860.5,55.80,0.0779600,33,32.5,33.1,31,32,32
80,1.3167,1.9740,9844.5,55.71,0.0789600,33,32.5,33.1,31,32,32
81,1.3333,1.9990,9828.2,55.62,0.0799600,33,32.5,33.1,31,32,32
82,1.3500,2.0240,9816.1,55.55,0.0809600,33,32.5,33.1,31,32,32
83,1.3667,2.0490,9802.2,55.47,0.0819600,33,32.6,33.1,31,32,32
84,1.3833,2.0740,9790.1,55.40,0.0829600,33,32.6,33.1,31,32,32
85,1.4000,2.0990,9775.2,55.32,0.0839600,33,32.6,33.1,31,32,32
86,1.4167,2.1240,9766.8,55.27,0.0849600,33,32.6,33.1,32,32,32
87,1.4333,2.1490,9757.7,55.22,0.0859600,33,32.6,33.1,32,32,32
88,1.4500,2.1740,9749.9,55.17,0.0869600,33,32.6,33.1,32,32,32
89,1.4667,2.1990,9738.1,55.11,0.0879600,33,32.6,33.1,32,32,32
90,1.4833,2.2240,9728.6,55.05,0.0889600,33,32.6,33.1,32,32,32
91,1.5000,2.2490,9718.7,55.00,0.0899600,33,32.6,33.1,32,32,32
92,1.5167,2.2740,9709.2,54.94,0.0909600,33,32.6,33.1,32,32,32
93,1.5333,2.2990,9699.4,54.89,0.0919600,33,32.5,33.1,32,32,32
94,1.5500,2.3240,9688.9,54.83,0.0929600,33,32.6,33.1,32,32,32
95,1.5667,2.3490,9679.5,54.78,0.0939600,33,32.6,33.1,32,32,32
96,1.5833,2.3740,9674.7,54.75,0.0949600,33,32.6,33.1,32,32,32
97,1.6000,2.3990,9664.6,54.69,0.0959600,33,32.6,33.1,32,32,32
98,1.6167,2.4240,9656.2,54.64,0.0969600,33,32.6,33.1,32,32,32
99,1.6333,2.4490,9643.2,54.57,0.0979600,33,32.6,33.1,32,32,32
100,1.6500,2.4740,9634.2,54.52,0.0989600,33,32.6,33.1,32,32,32
101,1.6667,2.4990,9626.4,54.47,0.0999600,33,32.6,33.1,32,32,32
102,1.6833,2.5240,9619.7,54.44,0.1009600,33,32.6,33.1,32,32,32
103,1.7000,2.5490,9611.8,54.39,0.1019600,33,32.6,33.1,32,32,32
104,1.7167,2.5740,9603.5,54.34,0.1029600,33,32.6,33.1,32,32,32
105,1.7333,2.5990,9596.8,54.31,0.1039600,33,32.6,33.1,32,32,32
106,1.7500,2.6240,9591.0,54.27,0.1049600,33,32.6,33.1,32,32,32
107,1.7667,2.6490,9585.6,54.24,0.1059600,33,32.6,33.1,32,32,32
108,1.7833,2.6740,9578.9,54.21,0.1069600,33,32.6,33.1,32,32,32
109,1.8000,2.6990,9576.9,54.19,0.1079600,33,32.6,33.1,32,32,32
110,1.8167,2.7240,9572.2,54.17,0.1089600,33,32.6,33.1,32,32,32
111,1.8333,2.7490,9564.2,54.12,0.1099600,33,32.6,33.1,32,32,32
112,1.8500,2.7740,9558.0,54.09,0.1109600,33,32.6,33.1,32,32,32
113,1.8667,2.7990,9554.1,54.07,0.1119600,33,32.6,33.1,32,32,32
114,1.8833,2.8240,9549.2,54.04,0.1129600,33,32.6,33.1,32,32,32
115,1.9000,2.8490,9544.5,54.01,0.1139600,33,32.6,33.2,32,32,32
116,1.9167,2.8740,9540.2,53.99,0.1149600,33,32.6,33.1,32,32,32
117,1.9333,2.8990,9535.1,53.96,0.1159600,33,32.6,33.1,32,32,32
118,1.9500,2.9240,9531.5,53.94,0.1169600,33,32.6,33.1,32,32,32
119,1.9667,2.9490,9527.8,53.92,0.1179600,33,32.6,33.2,32,32,32
120,1.9833,2.9740,9521.4,53.88,0.1189600,33,32.6,33.2,32,32,32
121,2.0000,2.9990,9514.7,53.84,0.1199600,33,32.6,33.2,32,32,32
122,2.0167,3.0240,9512.8,53.83,0.1209600,33,32.6,33.2,32,32,32
123,2.0333,3.0490,9511.4,53.82,0.1219600,33,32.6,33.2,32,32,32
124,2.0500,3.0740,9506.4,53.80,0.1229600,33.1,32.6,33.2,32,32,32
125,2.0667,3.0990,9501.6,53.77,0.1239600,33.1,32.6,33.2,32,32,32
126,2.0833,3.1240,9498.4,53.75,0.1249600,33.1,32.6,33.2,32,32,32
127,2.1000,3.1490,9493.4,53.72,0.1259600,33.1,32.6,33.2,32,32,32
128,2.1167,3.1740,9490.1,53.70,0.1269600,33.1,32.6,33.2,32,32,32
129,2.1333,3.1990,9482.5,53.66,0.1279600,33.1,32.6,33.2,32,32,32
130,2.1500,3.2240,9480.6,53.65,0.1289600,33.1,32.6,33.2,32,32,32
131,2.1667,3.2490,9478.8,53.64,0.1299600,33.1,32.6,33.2,32,32,32
132,2.1833,3.2740,9478.2,53.64,0.1309600,33.1,32.6,33.2,32,32,32
133,2.2000,3.2990,9476.1,53.62,0.1319600,33.1,32.6,33.2,32,32,32
134,2.2167,3.3240,9474.8,53.62,0.1329600,33.1,32.6,33.2,32,32,32
135,2.2333,3.3490,9474.3,53.61,0.1339600,33.1,32.6,33.2,32,32,32
136,2.2500,3.3740,9475.9,53.62,0.1349600,33.1,32.6,33.2,32,32,32
137,2.2667,3.3990,9476.1,53.62,0.1359600,33.1,32.6,33.2,32,32,32
138,2.2833,3.4240,9477.6,53.63,0.1369600,33.1,32.6,33.2,32,32,32
139,2.3000,3.4490,9475.5,53.62,0.1379600,33.1,32.6,33.2,32,32,32
140,2.3167,3.4740,9478.6,53.64,0.1389600,33.1,32.6,33.2,32,32,32
141,2.3333,3.4990,9478.6,53.64,0.1399600,33.1,32.6,33.2,32,32,32
142,2.3500,3.5240,9480.1,53.65,0.1409600,33.1,32.6,33.2,32,32,32
143,2.3667,3.5490,9481.7,53.66,0.1419600,33.1,32.6,33.2,32,32,32
144,2.3833,3.5740,9487.8,53.69,0.1429600,33.1,32.6,33.2,32,32,32
145,2.4000,3.5990,9488.7,53.70,0.1439600,33.1,32.6,33.2,32,32,32
146,2.4167,3.6240,9491.0,53.71,0.1449600,33.1,32.6,33.2,32,32,32
147,2.4333,3.6490,9492.6,53.72,0.1459600,33.1,32.6,33.2,32,32,32
148,2.4500,3.6740,9494.0,53.72,0.1469600,33.1,32.6,33.2,32,32,32
149,2.4667,3.6990,9498.1,53.75,0.1479600,33.1,32.6,33.2,32,32,32
150,2.4833,3.7240,9502.1,53.77,0.1489600,33.1,32.6,33.2,32,32,32
151,2.5000,3.7490,9503.5,53.78,0.1499600,33.1,32.6,33.2,32,32,32
152,2.5167,3.7740,9506.1,53.79,0.1509600,33.1,32.6,33.2,32,32,32
153,2.5333,3.7990,9509.9,53.81,0.1519600,33.1,32.6,33.2,32,32,32
154,2.5500,3.8240,9514.9,53.84,0.1529600,33.1,32.6,33.2,32,32,32
155,2.5667,3.8490,9517.7,53.86,0.1539600,33.1,32.6,33.2,32,32,32
156,2.5833,3.8740,9522.2,53.88,0.1549600,33.1,32.6,33.2,32,32,32
157,2.6000,3.8990,9528.6,53.92,0.1559600,33.1,32.6,33.2,32,32,32
158,2.6167,3.9240,9536.4,53.97,0.1569600,33.1,32.6,33.2,32,32,32
159,2.6333,3.9490,9540.9,53.99,0.1579600,33.1,32.6,33.2,32,32,32
160,2.6500,3.9740,9546.4,54.02,0.1589600,33.1,32.6,33.2,32,32,32
161,2.6667,3.9990,9550.2,54.04,0.1599600,33.1,32.6,33.2,32,32,32
162,2.6833,4.0240,9557.1,54.08,0.1609600,33.1,32.6,33.2,32,32,32
163,2.7000,4.0490,9564.9,54.13,0.1619600,33.1,32.6,33.2,32,32,32
164,2.7167,4.0740,9573.5,54.17,0.1629600,33.1,32.6,33.2,32,32,32
165,2.7333,4.0990,9578.7,54.20,0.1639600,33.1,32.6,33.2,32,32,32
166,2.7500,4.1240,9584.9,54.24,0.1649600,33.1,32.6,33.2,32,32,32
167,2.7667,4.1490,9591.5,54.28,0.1659600,33.1,32.6,33.2,32,32,32
168,2.7833,4.1740,9600.2,54.33,0.1669600,33.1,32.6,33.2,32,32,32
169,2.8000,4.1990,9608.5,54.37,0.1679600,33.1,32.6,33.2,32,32,32
170,2.8167,4.2240,9617.5,54.42,0.1689600,33.1,32.6,33.2,32,32,32
171,2.8333,4.2490,9628.0,54.48,0.1699600,33.1,32.6,33.2,32,32,32
172,2.8500,4.2740,9637.8,54.54,0.1709600,33.1,32.6,33.2,32,32,32
173,2.8667,4.2990,9646.9,54.59,0.1719600,33.1,32.6,33.2,32,32,32
174,2.8833,4.3240,9656.3,54.64,0.1729600,33.1,32.6,33.2,32,32,32
175,2.9000,4.3490,9665.7,54.70,0.1739600,33.1,32.6,33.3,32,32,32
176,2.9167,4.3740,9678.0,54.77,0.1749600,33.1,32.7,33.2,32,32,32
177,2.9333,4.3990,9691.0,54.84,0.1759600,33.1,32.7,33.3,32,32,32
178,2.9500,4.4240,9701.3,54.90,0.1769600,33.1,32.7,33.3,32,32,32
179,2.9667,4.4490,9710.1,54.95,0.1779600,33.1,32.7,33.2,32,32,32
180,2.9833,4.4740,9721.0,55.01,0.1789600,33.1,32.7,33.3,32,32,32
181,3.0000,4.4990,9734.0,55.08,0.1799600,33.1,32.7,33.3,32,32,32
182,3.0167,4.5240,9742.1,55.13,0.1809600,33.1,32.7,33.3,32,32,32
183,3.0333,4.5490,9753.7,55.19,0.1819600,33.1,32.7,33.3,32,32,32
184,3.0500,4.5740,9765.6,55.26,0.1829600,33.2,32.7,33.3,32,32,32
185,3.0667,4.5990,9780.7,55.35,0.1839600,33.2,32.7,33.3,32,32,32
186,3.0833,4.6240,9791.7,55.41,0.1849600,33.2,32.7,33.3,32,32,32
187,3.1000,4.6490,9803.8,55.48,0.1859600,33.2,32.7,33.2,32,32,32
188,3.1167,4.6740,9813.7,55.53,0.1869600,33.2,32.7,33.2,32,32,32
189,3.1333,4.6990,9828.5,55.62,0.1879600,33.2,32.7,33.2,32,32,32
190,3.1500,4.7240,9844.2,55.71,0.1889600,33.2,32.7,33.2,32,32,32
191,3.1667,4.7490,9859.9,55.80,0.1899600,33.2,32.7,33.2,32,32,32
192,3.1833,4.7740,9868.1,55.84,0.1909600,33.2,32.7,33.3,32,32,32
193,3.2000,4.7990,9881.3,55.92,0.1919600,33.2,32.7,33.3,32,32,32
194,3.2167,4.8240,9894.5,55.99,0.1929600,33.2,32.7,33.3,32,32,32
195,3.2333,4.8490,9907.7,56.07,0.1939600,33.2,32.7,33.2,32,32,32
196,3.2500,4.8740,9919.2,56.13,0.1949600,33.2,32.7,33.2,32,32,32
197,3.2667,4.8990,9934.0,56.21,0.1959600,33.2,32.7,33.2,32,32,32
198,3.2833,4.9240,9947.5,56.29,0.1969600,33.2,32.7,33.2,32,32,32
199,3.3000,4.9490,9962.6,56.38,0.1979600,33.2,32.6,33.3,32,32,32
200,3.3167,4.9740,9977.0,56.46,0.1989600,33.2,32.7,33.3,32,32,32
201,3.3333,4.9990,9988.8,56.52,0.1999600,33.2,32.7,33.3,32,32,32
202,3.3500,5.0240,10003.1,56.61,0.2009600,33.2,32.7,33.3,32,32,32
203,3.3667,5.0490,10021.6,56.71,0.2019600,33.2,32.7,33.3,32,32,32
204,3.3833,5.0740,10034.7,56.78,0.2029600,33.2,32.7,33.3,32,32,32
205,3.4000,5.0990,10049.7,56.87,0.2039600,33.2,32.7,33.3,32,32,32
206,3.4167,5.1240,10064.0,56.95,0.2049600,33.2,32.7,33.3,32,32,32
207,3.4333,5.1490,10078.8,57.03,0.2059600,33.2,32.7,33.3,32,32,32
208,3.4500,5.1740,10089.7,57.10,0.2069600,33.2,32.7,33.3,32,32,32
209,3.4667,5.1990,10104.5,57.18,0.2079600,33.2,32.7,33.3,32,32,32
210,3.4833,5.2240,10120.4,57.27,0.2089600,33.2,32.7,33.3,32,32,32
211,3.5000,5.2490,10141.9,57.39,0.2099600,33.2,32.7,33.3,32,32,32
212,3.5167,5.2740,10157.7,57.48,0.2109600,33.2,32.7,33.3,32,32,32
213,3.5333,5.2990,10178.5,57.60,0.2119600,33.2,32.7,33.3,32,32,32
214,3.5500,5.3240,10192.6,57.68,0.2129600,33.2,32.7,33.3,32,32,32
215,3.5667,5.3490,10208.3,57.77,0.2139600,33.2,32.7,33.3,32,32,32
216,3.5833,5.3740,10227.5,57.87,0.2149600,33.2,32.7,33.3,32,32,32
217,3.6000,5.3990,10247.8,57.99,0.2159600,33.2,32.7,33.3,32,32,32
218,3.6167,5.4240,10265.3,58.09,0.2169600,33.2,32.7,33.3,32,32,32
219,3.6333,5.4490,10282.0,58.18,0.2179600,33.2,32.7,33.3,32,32,32
220,3.6500,5.4740,10300.3,58.29,0.2189600,33.2,32.7,33.3,32,32,32
221,3.6667,5.4990,10316.9,58.38,0.2199600,33.2,32.7,33.3,32,32,32
222,3.6833,5.5240,10332.3,58.47,0.2209600,33.2,32.7,33.3,32,32,32
223,3.7000,5.5490,10351.6,58.58,0.2219600,33.2,32.7,33.3,32,32,32
224,3.7167,5.5740,10366.6,58.66,0.2229600,33.2,32.7,33.3,32,32,32
225,3.7333,5.5990,10389.0,58.79,0.2239600,33.2,32.7,33.3,32,32,32
226,3.7500,5.6240,10405.0,58.88,0.2249600,33.2,32.7,33.3,32,32,32
227,3.7667,5.6490,10423.6,58.99,0.2259600,33.2,32.7,33.3,32,32,32
228,3.7833,5.6740,10435.1,59.05,0.2269600,33.2,32.7,33.3,32,32,32
229,3.8000,5.6990,10455.1,59.16,0.2279600,33.2,32.7,33.3,32,32,32
230,3.8167,5.7240,10472.2,59.26,0.2289600,33.2,32.7,33.3,32,32,32
231,3.8333,5.7490,10492.3,59.37,0.2299600,33.2,32.7,33.3,32,32,32
232,3.8500,5.7740,10508.1,59.46,0.2309600,33.2,32.7,33.3,32,33,32
233,3.8667,5.7990,10527.5,59.57,0.2319600,33.2,32.7,33.3,32,33,32
234,3.8833,5.8240,10544.3,59.67,0.2329600,33.2,32.7,33.3,32,33,32
235,3.9000,5.8490,10562.1,59.77,0.2339600,33.2,32.7,33.3,32,33,32
236,3.9167,5.8740,10578.4,59.86,0.2349600,33.2,32.7,33.3,32,33,32
237,3.9333,5.8990,10597.5,59.97,0.2359600,33.2,32.7,33.3,32,33,32
238,3.9500,5.9240,10616.8,60.08,0.2369600,33.2,32.7,33.3,32,33,32
239,3.9667,5.9490,10636.5,60.19,0.2379600,33.2,32.7,33.3,32,33,32
240,3.9833,5.9740,10655.4,60.30,0.2389600,33.2,32.7,33.3,32,33,32
241,4.0000,5.9990,10672.2,60.39,0.2399600,33.2,32.7,33.3,32,33,32
242,4.0167,6.0240,10688.2,60.48,0.2409600,33.2,32.7,33.3,32,33,32
243,4.0333,6.0490,10709.6,60.60,0.2419600,33.2,32.7,33.3,32,33,32
244,4.0500,6.0740,10726.7,60.70,0.2429600,33.2,32.7,33.3,32,33,32
245,4.0667,6.0990,10745.3,60.81,0.2439600,33.3,32.7,33.3,32,33,32
246,4.0833,6.1240,10761.5,60.90,0.2449600,33.3,32.7,33.3,32,33,32
247,4.1000,6.1490,10783.9,61.02,0.2459600,33.3,32.7,33.3,32,33,32
248,4.1167,6.1740,10800.2,61.12,0.2469600,33.3,32.7,33.3,32,33,32
249,4.1333,6.1990,10820.2,61.23,0.2479600,33.3,32.7,33.3,32,33,32
250,4.1500,6.2240,10836.4,61.32,0.2489600,33.3,32.7,33.3,32,33,32
251,4.1667,6.2490,10858.7,61.45,0.2499600,33.3,32.7,33.3,32,33,32
252,4.1833,6.2740,10875.8,61.54,0.2509600,33.3,32.7,33.3,32,33,32
253,4.2000,6.2990,10897.6,61.67,0.2519600,33.3,32.7,33.3,32,33,32
254,4.2167,6.3240,10913.9,61.76,0.2529600,33.3,32.7,33.3,32,33,32
255,4.2333,6.3490,10936.8,61.89,0.2539600,33.3,32.7,33.3,32,33,32
256,4.2500,6.3740,10963.9,62.04,0.2549600,33.3,32.7,33.3,32,33,32
257,4.2667,6.3990,11006.2,62.28,0.2559600,33.3,32.7,33.3,32,33,32
258,4.2833,6.4240,11047.8,62.52,0.2569600,33.3,32.7,33.3,32,33,32
259,4.3000,6.4490,11090.4,62.76,0.2579600,33.3,32.7,33.3,32,33,32
260,4.3167,6.4740,11138.7,63.03,0.2589600,33.3,32.7,33.3,32,33,32
261,4.3333,6.4990,11186.2,63.30,0.2599600,33.3,32.7,33.3,32,33,32
262,4.3500,6.5240,11230.3,63.55,0.2609600,33.3,32.7,33.3,32,33,32
263,4.3667,6.5490,11275.8,63.81,0.2619600,33.3,32.7,33.3,32,33,32
264,4.3833,6.5740,11317.1,64.04,0.2629600,33.3,32.7,33.3,32,33,32
265,4.4000,6.5990,11360.1,64.29,0.2639600,33.3,32.7,33.3,32,33,32
266,4.4167,6.6240,11395.4,64.48,0.2649600,33.3,32.8,33.3,32,33,32
267,4.4333,6.6490,11433.5,64.70,0.2659600,33.3,32.8,33.3,32,33,32
268,4.4500,6.6740,11465.1,64.88,0.2669600,33.3,32.8,33.3,32,33,32
269,4.4667,6.6990,11495.3,65.05,0.2679600,33.3,32.8,33.3,32,33,32
270,4.4833,6.7240,11526.2,65.23,0.2689600,33.3,32.8,33.4,32,33,32
271,4.5000,6.7490,11555.8,65.39,0.2699600,33.3,32.8,33.4,32,33,32
272,4.5167,6.7740,11575.7,65.50,0.2709600,33.3,32.8,33.4,32,33,32
273,4.5333,6.7990,11600.4,65.64,0.2719600,33.3,32.8,33.4,32,33,32
274,4.5500,6.8240,11618.3,65.75,0.2729600,33.3,32.8,33.4,32,33,32
275,4.5667,6.8490,11639.2,65.86,0.2739600,33.3,32.8,33.4,32,33,32
276,4.5833,6.8740,11652.7,65.94,0.2749600,33.3,32.8,33.4,32,33,32
277,4.6000,6.8990,11671.0,66.04,0.2759600,33.3,32.8,33.4,32,33,32
278,4.6167,6.9240,11681.7,66.10,0.2769600,33.3,32.8,33.4,32,33,32
279,4.6333,6.9490,11696.2,66.19,0.2779600,33.3,32.8,33.4,32,33,32
280,4.6500,6.9740,11705.0,66.24,0.2789600,33.3,32.8,33.4,32,33,32
281,4.6667,6.9990,11715.4,66.29,0.2799600,33.3,32.8,33.4,32,33,32
282,4.6833,7.0240,11722.1,66.33,0.2809600,33.3,32.8,33.4,32,33,32
283,4.7000,7.0490,11731.5,66.39,0.2819600,33.3,32.8,33.4,32,33,32
284,4.7167,7.0740,11737.9,66.42,0.2829600,33.3,32.8,33.4,32,33,32
285,4.7333,7.0990,11745.0,66.46,0.2839600,33.3,32.8,33.4,32,33,32
286,4.7500,7.1240,11746.9,66.47,0.2849600,33.3,32.8,33.4,32,33,32
287,4.7667,7.1490,11751.1,66.50,0.2859600,33.3,32.8,33.4,32,33,32
288,4.7833,7.1740,11751.2,66.50,0.2869600,33.3,32.8,33.4,32,33,32
289,4.8000,7.1990,11753.9,66.51,0.2879600,33.3,32.8,33.4,32,33,32
290,4.8167,7.2240,11754.8,66.52,0.2889600,33.3,32.8,33.4,32,33,32
291,4.8333,7.2490,11757.8,66.54,0.2899600,33.3,32.8,33.4,32,33,32
292,4.8500,7.2740,11758.3,66.54,0.2909600,33.3,32.8,33.4,32,33,32
293,4.8667,7.2990,11760.7,66.55,0.2919600,33.3,32.8,33.4,32,33,32
294,4.8833,7.3200,11708.4,66.26,0.2928000,33.3,32.8,33.4,32,33,32

File: infill80_sample1.csv
No,Time (min.),Disp (mm.),Load (N.),Stress (N./sq.mm.),Strain,Temp Top Control (°C),Temp Middle Control (°C),Temp Bottom Control (°C),Temp Top (°C),Temp Middle (°C),Temp Bottom (°C)
1,0.0000,0.0000,0.1,0.00,0.0000000,31.1,30.8,31.5,31,31,31
2,412.4201,0.0000,-0.1,0.00,0.0000000,31.1,30.8,31.5,31,31,31
3,412.4368,0.0260,41.0,0.23,0.0010400,31.1,30.8,31.5,31,31,31
4,412.4535,0.0520,93.7,0.53,0.0020800,31.1,30.8,31.5,31,31,31
5,412.4701,0.0760,143.4,0.81,0.0030400,31.1,30.8,31.5,31,31,31
6,412.4868,0.1010,213.5,1.21,0.0040400,31.1,30.8,31.5,31,31,31
7,412.5035,0.1250,297.7,1.68,0.0050000,31.1,30.8,31.5,31,31,31
8,412.5201,0.1500,394.8,2.23,0.0060000,31.1,30.8,31.5,31,31,31
9,412.5368,0.1750,515.3,2.92,0.0070000,31.1,30.8,31.5,31,31,31
10,412.5535,0.2000,666.1,3.77,0.0080000,31.1,30.8,31.5,31,31,31
11,412.5701,0.2250,833.1,4.71,0.0090000,31.1,30.8,31.5,31,31,31
12,412.5868,0.2500,1020.3,5.77,0.0100000,31.1,30.8,31.5,31,31,31
13,412.6035,0.2750,1216.4,6.88,0.0110000,31.1,30.8,31.5,31,31,31
14,412.6201,0.3000,1425.6,8.07,0.0120000,31.1,30.8,31.5,31,31,31
15,412.6368,0.3250,1640.6,9.28,0.0130000,31.1,30.8,31.5,31,31,31
16,412.6535,0.3500,1861.8,10.54,0.0140000,31.1,30.8,31.5,31,31,31
17,412.6701,0.3750,2086.6,11.81,0.0150000,31.1,30.8,31.5,31,31,31
18,412.6868,0.4000,2317.1,13.11,0.0160000,31.1,30.8,31.6,31,31,31
19,412.7035,0.4250,2538.8,14.37,0.0170000,31.1,30.8,31.5,31,31,31
20,412.7201,0.4500,2772.3,15.69,0.0180000,31.1,30.8,31.6,31,31,31
21,412.7368,0.4750,3005.6,17.01,0.0190000,31.1,30.8,31.5,31,31,31
22,412.7535,0.5000,3238.7,18.33,0.0200000,31.1,30.8,31.5,31,31,31
23,412.7701,0.5250,3469.7,19.63,0.0210000,31.2,30.8,31.5,31,31,31
24,412.7868,0.5500,3699.9,20.94,0.0220000,31.2,30.8,31.5,31,31,31
25,412.8035,0.5750,3932.8,22.26,0.0230000,31.2,30.8,31.5,31,31,31
26,412.8201,0.6000,4164.5,23.57,0.0240000,31.2,30.8,31.6,31,31,31
27,412.8368,0.6250,4388.9,24.84,0.0250000,31.2,30.8,31.5,31,31,31
28,412.8535,0.6500,4614.7,26.11,0.0260000,31.2,30.9,31.5,31,31,31
29,412.8701,0.6750,4844.1,27.41,0.0270000,31.2,30.9,31.5,31,31,31
30,412.8868,0.7000,5064.0,28.66,0.0280000,31.2,30.9,31.5,31,31,31
31,412.9035,0.7250,5287.6,29.92,0.0290000,31.2,30.9,31.5,31,31,31
32,412.9201,0.7500,5505.0,31.15,0.0300000,31.2,30.9,31.6,31,31,31
33,412.9368,0.7750,5721.1,32.37,0.0310000,31.2,30.9,31.6,31,31,31
34,412.9535,0.8000,5935.6,33.59,0.0320000,31.2,30.9,31.6,31,31,31
35,412.9701,0.8250,6144.5,34.77,0.0330000,31.2,30.9,31.6,31,31,31
36,412.9868,0.8500,6345.4,35.91,0.0340000,31.2,30.9,31.6,31,31,31
37,413.0035,0.8750,6546.6,37.05,0.0350000,31.2,30.9,31.6,31,31,31
38,413.0201,0.9000,6742.9,38.16,0.0360000,31.2,30.8,31.6,31,31,31
39,413.0368,0.9250,6929.7,39.21,0.0370000,31.2,30.9,31.6,31,31,31
40,413.0535,0.9500,7108.7,40.23,0.0380000,31.2,30.9,31.6,31,31,31
41,413.0701,0.9750,7278.0,41.18,0.0390000,31.2,30.9,31.6,31,31,31
42,413.0868,1.0000,7441.0,42.11,0.0400000,31.2,30.9,31.6,31,31,31
43,413.1035,1.0250,7586.3,42.93,0.0410000,31.2,30.9,31.6,31,31,31
44,413.1201,1.0500,7726.4,43.72,0.0420000,31.2,30.9,31.6,31,31,31
45,413.1368,1.0750,7855.8,44.45,0.0430000,31.2,30.9,31.6,31,31,31
46,413.1535,1.1000,7973.5,45.12,0.0440000,31.2,30.9,31.6,31,31,31
47,413.1701,1.1250,8080.2,45.72,0.0450000,31.2,30.9,31.6,31,31,31
48,413.1868,1.1500,8174.4,46.26,0.0460000,31.2,30.9,31.6,31,31,31
49,413.2035,1.1750,8254.0,46.71,0.0470000,31.2,30.9,31.6,31,31,31
50,413.2201,1.2000,8324.1,47.10,0.0480000,31.2,30.9,31.6,31,31,31
51,413.2368,1.2250,8383.4,47.44,0.0490000,31.2,30.9,31.6,31,31,31
52,413.2535,1.2500,8430.6,47.71,0.0500000,31.2,30.9,31.6,31,31,31
53,413.2701,1.2750,8465.4,47.90,0.0510000,31.2,30.9,31.6,31,31,31
54,413.2868,1.3000,8488.7,48.04,0.0520000,31.2,30.9,31.6,31,31,31
55,413.3035,1.3250,8504.2,48.12,0.0530000,31.2,30.9,31.6,31,31,31
56,413.3201,1.3500,8513.0,48.17,0.0540000,31.2,30.9,31.6,31,31,31
57,413.3368,1.3750,8515.5,48.19,0.0550000,31.2,30.9,31.6,31,31,31
58,413.3535,1.4000,8512.0,48.17,0.0560000,31.2,30.9,31.6,31,31,31
59,413.3701,1.4250,8502.7,48.12,0.0570000,31.2,30.9,31.6,31,31,31
60,413.3868,1.4500,8491.1,48.05,0.0580000,31.2,30.9,31.6,31,31,31
61,413.4035,1.4750,8479.1,47.98,0.0590000,31.2,30.9,31.6,31,31,31
62,413.4201,1.5000,8462.2,47.89,0.0600000,31.2,30.9,31.6,31,31,31
63,413.4368,1.5250,8443.4,47.78,0.0610000,31.2,30.9,31.6,31,31,31
64,413.4535,1.5500,8425.7,47.68,0.0620000,31.2,30.9,31.6,31,31,31
65,413.4701,1.5750,8404.0,47.56,0.0630000,31.2,30.9,31.6,31,31,31
66,413.4868,1.6000,8383.2,47.44,0.0640000,31.2,30.9,31.6,31,31,31
67,413.5035,1.6250,8359.2,47.30,0.0650000,31.2,30.9,31.6,31,31,31
68,413.5201,1.6500,8332.9,47.15,0.0660000,31.2,30.9,31.6,31,31,31
69,413.5368,1.6750,8310.3,47.03,0.0670000,31.2,30.9,31.6,31,31,31
70,413.5535,1.7000,8285.1,46.88,0.0680000,31.2,30.9,31.6,31,31,31
71,413.5701,1.7250,8261.6,46.75,0.0690000,31.2,30.9,31.6,31,31,31
72,413.5868,1.7500,8233.6,46.59,0.0700000,31.2,30.9,31.6,31,31,31
73,413.6035,1.7750,8207.1,46.44,0.0710000,31.2,30.9,31.6,31,31,31
74,413.6201,1.8000,8180.6,46.29,0.0720000,31.3,31,31.6,31,31,31
75,413.6368,1.8250,8155.3,46.15,0.0730000,31.3,31,31.6,31,31,31
76,413.6535,1.8500,8126.5,45.99,0.0740000,31.3,31,31.7,31,31,31
77,413.6701,1.8750,8102.4,45.85,0.0750000,31.3,31,31.7,31,31,31
78,413.6868,1.9000,8075.2,45.70,0.0760000,31.3,31,31.7,31,31,31
79,413.7035,1.9250,8048.3,45.54,0.0770000,31.3,31,31.7,31,31,31
80,413.7201,1.9500,8023.4,45.40,0.0780000,31.3,31,31.7,31,31,31
81,413.7368,1.9750,7994.2,45.24,0.0790000,31.3,31,31.7,31,31,31
82,413.7535,2.0000,7966.8,45.08,0.0800000,31.3,31,31.7,31,31,31
83,413.7701,2.0250,7943.2,44.95,0.0810000,31.3,31,31.7,31,31,31
84,413.7868,2.0500,7915.4,44.79,0.0820000,31.3,31,31.7,31,31,31
85,413.8035,2.0750,7887.9,44.64,0.0830000,31.3,31,31.7,31,31,31
86,413.8201,2.1000,7862.5,44.49,0.0840000,31.3,31,31.7,31,31,31
87,413.8368,2.1250,7835.4,44.34,0.0850000,31.3,31,31.7,31,31,31
88,413.8535,2.1500,7812.5,44.21,0.0860000,31.3,31,31.7,31,31,31
89,413.8701,2.1750,7787.8,44.07,0.0870000,31.3,31,31.7,31,31,31
90,413.8868,2.2000,7765.2,43.94,0.0880000,31.3,31,31.7,31,31,31
91,413.9035,2.2250,7745.5,43.83,0.0890000,31.3,31,31.7,31,31,31
92,413.9201,2.2500,7722.8,43.70,0.0900000,31.3,31,31.7,31,31,31
93,413.9368,2.2750,7700.3,43.57,0.0910000,31.3,31,31.7,31,31,31
94,413.9535,2.3000,7678.2,43.45,0.0920000,31.3,31,31.7,31,31,31
95,413.9701,2.3250,7656.3,43.33,0.0930000,31.3,31,31.7,31,31,31
96,413.9868,2.3500,7636.0,43.21,0.0940000,31.3,31,31.7,31,31,31
97,414.0035,2.3750,7617.2,43.10,0.0950000,31.3,31,31.7,31,31,31
98,414.0201,2.4000,7596.8,42.99,0.0960000,31.3,31,31.7,31,31,31
99,414.0368,2.4250,7576.4,42.87,0.0970000,31.3,31,31.7,31,31,31
100,414.0535,2.4500,7556.1,42.76,0.0980000,31.3,31,31.7,31,31,31
101,414.0701,2.4750,7536.0,42.65,0.0990000,31.3,31,31.7,31,31,31
102,414.0868,2.5000,7524.3,42.58,0.1000000,31.3,31,31.7,31,31,31
103,414.1035,2.5250,7504.1,42.46,0.1010000,31.3,31,31.7,31,31,31
104,414.1201,2.5500,7483.5,42.35,0.1020000,31.3,31,31.7,31,31,31
105,414.1368,2.5750,7467.5,42.26,0.1030000,31.3,31,31.7,31,31,31
106,414.1535,2.6000,7448.9,42.15,0.1040000,31.3,31,31.7,31,31,31
107,414.1701,2.6250,7430.3,42.05,0.1050000,31.3,31,31.7,31,31,31
108,414.1868,2.6500,7411.1,41.94,0.1060000,31.3,31,31.7,31,31,31
109,414.2035,2.6750,7390.8,41.82,0.1070000,31.3,31,31.7,31,31,31
110,414.2201,2.7000,7375.0,41.73,0.1080000,31.3,31,31.7,31,31,31
111,414.2368,2.7250,7354.2,41.62,0.1090000,31.3,31,31.7,31,31,31
112,414.2535,2.7500,7337.2,41.52,0.1100000,31.3,31,31.7,31,31,31
113,414.2701,2.7750,7317.1,41.41,0.1110000,31.3,31.1,31.7,31,31,31
114,414.2868,2.8000,7300.6,41.31,0.1120000,31.3,31.1,31.7,31,31,31
115,414.3035,2.8250,7280.0,41.20,0.1130000,31.3,31.1,31.7,31,31,31
116,414.3201,2.8500,7261.1,41.09,0.1140000,31.3,31.1,31.7,31,31,31
117,414.3368,2.8750,7241.5,40.98,0.1150000,31.3,31.1,31.7,31,31,31
118,414.3535,2.9000,7226.3,40.89,0.1160000,31.3,31.1,31.7,31,31,31
119,414.3701,2.9250,7209.3,40.80,0.1170000,31.3,31.1,31.8,31,31,31
120,414.3868,2.9500,7190.7,40.69,0.1180000,31.3,31.1,31.7,31,31,31
121,414.4035,2.9750,7171.3,40.58,0.1190000,31.4,31.1,31.8,31,31,31
122,414.4201,3.0000,7152.0,40.47,0.1200000,31.4,31.1,31.7,31,31,31
123,414.4368,3.0250,7136.3,40.38,0.1210000,31.4,31.1,31.8,31,31,31
124,414.4535,3.0500,7119.6,40.29,0.1220000,31.4,31.1,31.7,31,31,31
125,414.4701,3.0750,7103.3,40.20,0.1230000,31.4,31.1,31.7,31,31,31
126,414.4868,3.1000,7085.5,40.10,0.1240000,31.4,31.1,31.7,31,31,31
127,414.5035,3.1250,7068.9,40.00,0.1250000,31.4,31.1,31.7,31,31,31
128,414.5201,3.1500,7053.1,39.91,0.1260000,31.4,31.1,31.7,31,31,31
129,414.5368,3.1750,7033.7,39.80,0.1270000,31.4,31.1,31.7,31,31,31
130,414.5535,3.2000,7018.1,39.71,0.1280000,31.4,31.1,31.7,31,31,31
131,414.5701,3.2250,7001.0,39.62,0.1290000,31.4,31.1,31.8,31,31,31
132,414.5868,3.2500,6986.5,39.54,0.1300000,31.4,31.1,31.8,31,31,31
133,414.6035,3.2750,6971.8,39.45,0.1310000,31.4,31.1,31.8,31,31,31
134,414.6201,3.3000,6953.8,39.35,0.1320000,31.4,31.1,31.8,31,31,31
135,414.6368,3.3250,6937.3,39.26,0.1330000,31.4,31.1,31.8,31,31,31
136,414.6535,3.3500,6921.8,39.17,0.1340000,31.4,31.1,31.8,31,31,31
137,414.6701,3.3750,6908.3,39.09,0.1350000,31.4,31.1,31.8,31,31,31
138,414.6868,3.4000,6892.6,39.00,0.1360000,31.4,31.1,31.8,31,31,31
139,414.7035,3.4250,6876.6,38.91,0.1370000,31.4,31.1,31.8,31,31,31
140,414.7201,3.4500,6863.1,38.84,0.1380000,31.4,31.1,31.8,31,31,31
141,414.7368,3.4750,6849.4,38.76,0.1390000,31.4,31.1,31.8,31,31,31
142,414.7535,3.5000,6831.8,38.66,0.1400000,31.4,31.1,31.8,31,31,31
143,414.7701,3.5250,6817.2,38.58,0.1410000,31.4,31.1,31.8,31,31,31
144,414.7868,3.5500,6801.3,38.49,0.1420000,31.4,31.1,31.8,31,31,31
145,414.8035,3.5750,6790.0,38.42,0.1430000,31.4,31.1,31.8,31,31,31
146,414.8201,3.6000,6777.2,38.35,0.1440000,31.4,31.1,31.8,31,31,31
147,414.8368,3.6250,6759.7,38.25,0.1450000,31.4,31.1,31.8,31,31,31
148,414.8535,3.6500,6746.6,38.18,0.1460000,31.4,31.1,31.8,31,31,31
149,414.8701,3.6750,6735.0,38.11,0.1470000,31.4,31.1,31.8,31,31,31
150,414.8868,3.7000,6720.7,38.03,0.1480000,31.4,31.1,31.8,31,31,31
151,414.9035,3.7250,6708.2,37.96,0.1490000,31.4,31.1,31.8,31,31,31
152,414.9201,3.7500,6695.9,37.89,0.1500000,31.4,31.2,31.8,31,31,31
153,414.9368,3.7750,6679.6,37.80,0.1510000,31.4,31.2,31.8,31,31,31
154,414.9535,3.8000,6667.7,37.73,0.1520000,31.4,31.2,31.8,31,31,31
155,414.9701,3.8250,6654.8,37.66,0.1530000,31.4,31.2,31.8,31,31,31
156,414.9868,3.8500,6638.7,37.57,0.1540000,31.4,31.2,31.8,31,31,31
157,415.0035,3.8750,6626.5,37.50,0.1550000,31.4,31.2,31.8,31,31,31
158,415.0201,3.9000,6618.1,37.45,0.1560000,31.4,31.2,31.8,31,31,31
159,415.0368,3.9250,6605.8,37.38,0.1570000,31.4,31.2,31.8,31,31,31
160,415.0535,3.9500,6593.8,37.31,0.1580000,31.4,31.2,31.8,31,31,31
161,415.0701,3.9750,6582.0,37.25,0.1590000,31.4,31.2,31.8,31,31,31
162,415.0868,4.0000,6569.5,37.18,0.1600000,31.4,31.2,31.8,31,31,31
163,415.1035,4.0250,6556.7,37.10,0.1610000,31.4,31.2,31.8,31,31,31
164,415.1201,4.0500,6544.8,37.04,0.1620000,31.4,31.2,31.8,31,31,31
165,415.1368,4.0750,6532.5,36.97,0.1630000,31.4,31.2,31.8,31,31,31
166,415.1535,4.1000,6517.7,36.88,0.1640000,31.4,31.2,31.9,31,31,31
167,415.1701,4.1250,6506.2,36.82,0.1650000,31.4,31.2,31.8,31,31,31
168,415.1868,4.1500,6496.7,36.76,0.1660000,31.5,31.2,31.8,31,31,31
169,415.2035,4.1750,6482.1,36.68,0.1670000,31.5,31.2,31.8,31,31,31
170,415.2201,4.2000,6470.9,36.62,0.1680000,31.5,31.2,31.8,31,31,31
171,415.2368,4.2250,6461.0,36.56,0.1690000,31.5,31.2,31.8,31,31,31
172,415.2535,4.2500,6451.8,36.51,0.1700000,31.5,31.2,31.9,31,31,31
173,415.2701,4.2750,6438.9,36.44,0.1710000,31.5,31.2,31.9,31,31,31
174,415.2868,4.3000,6427.2,36.37,0.1720000,31.5,31.2,31.9,31,31,31
175,415.3035,4.3250,6415.7,36.31,0.1730000,31.5,31.2,31.9,31,31,31
176,415.3201,4.3500,6407.5,36.26,0.1740000,31.5,31.2,31.9,31,31,31
177,415.3368,4.3750,6395.8,36.19,0.1750000,31.5,31.2,31.9,31,31,31
178,415.3535,4.4000,6385.3,36.13,0.1760000,31.5,31.2,32,31,31,31
179,415.3701,4.4250,6375.0,36.07,0.1770000,31.5,31.2,32,31,31,31
180,415.3868,4.4500,6364.2,36.01,0.1780000,31.5,31.2,32,31,31,31
181,415.4035,4.4750,6353.5,35.95,0.1790000,31.5,31.2,32,31,31,31
182,415.4201,4.5000,6342.9,35.89,0.1800000,31.5,31.2,32,31,31,31
183,415.4368,4.5250,6333.2,35.84,0.1810000,31.5,31.2,31.9,31,31,31
184,415.4535,4.5500,6323.7,35.79,0.1820000,31.5,31.2,31.9,31,31,31
185,415.4701,4.5750,6314.7,35.73,0.1830000,31.5,31.2,31.9,31,31,31
186,415.4868,4.6000,6305.2,35.68,0.1840000,31.5,31.2,31.9,31,31,31
187,415.5035,4.6250,6296.2,35.63,0.1850000,31.5,31.2,31.9,31,31,31
188,415.5201,4.6500,6286.5,35.57,0.1860000,31.5,31.2,31.9,31,31,31
189,415.5368,4.6750,6277.6,35.52,0.1870000,31.5,31.2,31.9,31,31,31
190,415.5535,4.7000,6269.1,35.48,0.1880000,31.5,31.2,32,31,31,31
191,415.5701,4.7250,6261.4,35.43,0.1890000,31.5,31.2,32,31,31,31
192,415.5868,4.7500,6251.9,35.38,0.1900000,31.5,31.2,32,31,31,31
193,415.6035,4.7750,6243.7,35.33,0.1910000,31.5,31.2,32,31,31,31
194,415.6201,4.8000,6236.4,35.29,0.1920000,31.5,31.2,32,31,31,31
195,415.6368,4.8250,6228.9,35.25,0.1930000,31.5,31.2,32,31,31,31
196,415.6535,4.8500,6218.9,35.19,0.1940000,31.5,31.2,32,31,31,31
197,415.6701,4.8750,6212.8,35.16,0.1950000,31.5,31.2,31.9,31,31,31
198,415.6868,4.9000,6204.8,35.11,0.1960000,31.5,31.3,31.9,31,31,31
199,415.7035,4.9250,6196.9,35.07,0.1970000,31.5,31.3,31.9,31,31,31
200,415.7201,4.9500,6187.4,35.01,0.1980000,31.5,31.3,31.9,31,31,31
201,415.7368,4.9750,6179.3,34.97,0.1990000,31.5,31.3,31.9,31,31,31
202,415.7535,5.0000,6171.1,34.92,0.2000000,31.5,31.3,31.9,31,31,31
203,415.7701,5.0250,6165.1,34.89,0.2010000,31.5,31.3,31.9,31,31,31
204,415.7868,5.0500,6155.7,34.83,0.2020000,31.5,31.3,31.9,31,31,31
205,415.8035,5.0750,6148.3,34.79,0.2030000,31.5,31.3,31.9,31,31,31
206,415.8201,5.1000,6140.3,34.75,0.2040000,31.5,31.3,31.9,31,31,31
207,415.8368,5.1250,6134.1,34.71,0.2050000,31.5,31.3,31.9,31,31,31
208,415.8535,5.1500,6123.3,34.65,0.2060000,31.5,31.3,31.9,31,31,31
209,415.8701,5.1750,6116.5,34.61,0.2070000,31.5,31.3,31.9,31,31,31
210,415.8868,5.2000,6107.5,34.56,0.2080000,31.5,31.3,31.9,31,31,31
211,415.9035,5.2250,6103.0,34.54,0.2090000,31.5,31.3,31.9,31,31,31
212,415.9201,5.2500,6097.5,34.50,0.2100000,31.5,31.3,31.9,31,31,31
213,415.9368,5.2750,6091.4,34.47,0.2110000,31.5,31.3,32,31,31,31
214,415.9535,5.3000,6082.5,34.42,0.2120000,31.5,31.3,32,31,31,31
215,415.9701,5.3250,6074.9,34.38,0.2130000,31.6,31.3,32,31,31,31
216,415.9868,5.3500,6068.8,34.34,0.2140000,31.6,31.3,32,31,31,31
217,416.0035,5.3750,6063.5,34.31,0.2150000,31.6,31.3,32,31,32,31
218,416.0201,5.4000,6056.4,34.27,0.2160000,31.6,31.3,32,31,32,31
219,416.0368,5.4250,6051.1,34.24,0.2170000,31.6,31.3,32,31,32,31
220,416.0535,5.4500,6045.0,34.21,0.2180000,31.6,31.3,32,31,32,31
221,416.0701,5.4750,6038.8,34.17,0.2190000,31.6,31.3,32,31,32,31
222,416.0868,5.5000,6031.2,34.13,0.2200000,31.6,31.3,32,31,32,31
223,416.1035,5.5250,6024.5,34.09,0.2210000,31.6,31.3,32,31,32,31
224,416.1201,5.5500,6017.9,34.05,0.2220000,31.6,31.3,32,31,32,31
225,416.1368,5.5750,6013.6,34.03,0.2230000,31.6,31.3,32,31,32,31
226,416.1535,5.6000,6009.1,34.00,0.2240000,31.6,31.3,32,31,32,31
227,416.1701,5.6250,6004.6,33.98,0.2250000,31.6,31.3,32,31,32,31
228,416.1868,5.6500,5996.0,33.93,0.2260000,31.6,31.3,32,31,32,31
229,416.2035,5.6750,5990.8,33.90,0.2270000,31.6,31.3,32,31,32,31
230,416.2201,5.7000,5984.7,33.87,0.2280000,31.6,31.3,32,31,32,31
231,416.2368,5.7250,5981.5,33.85,0.2290000,31.6,31.3,32,31,32,31
232,416.2535,5.7500,5976.2,33.82,0.2300000,31.6,31.3,32,31,32,31
233,416.2701,5.7750,5973.7,33.80,0.2310000,31.6,31.3,32,31,32,31
234,416.2868,5.8000,5967.6,33.77,0.2320000,31.6,31.3,32,31,32,31
235,416.3035,5.8250,5963.2,33.74,0.2330000,31.6,31.3,32,31,32,31
236,416.3201,5.8500,5956.8,33.71,0.2340000,31.6,31.3,32,31,32,31
237,416.3368,5.8750,5951.5,33.68,0.2350000,31.6,31.3,32,31,32,31
238,416.3535,5.9000,5949.7,33.67,0.2360000,31.6,31.4,32,31,32,31
239,416.3701,5.9250,5946.0,33.65,0.2370000,31.6,31.4,32,31,32,31
240,416.3868,5.9500,5942.2,33.63,0.2380000,31.6,31.4,32,31,32,31
241,416.4035,5.9750,5937.9,33.60,0.2390000,31.6,31.4,32,31,32,31
242,416.4201,6.0000,5932.5,33.57,0.2400000,31.6,31.4,32,31,32,31
243,416.4368,6.0250,5928.3,33.55,0.2410000,31.6,31.4,32,31,32,31
244,416.4535,6.0500,5925.8,33.53,0.2420000,31.6,31.4,32,31,32,31
245,416.4701,6.0750,5920.3,33.50,0.2430000,31.6,31.4,32,31,32,31
246,416.4868,6.1000,5915.0,33.47,0.2440000,31.6,31.4,32,31,32,31
247,416.5035,6.1250,5911.3,33.45,0.2450000,31.6,31.4,32,31,32,31
248,416.5201,6.1500,5907.7,33.43,0.2460000,31.6,31.4,32,31,32,31
249,416.5368,6.1750,5903.3,33.41,0.2470000,31.6,31.4,32,31,32,31
250,416.5535,6.2000,5899.0,33.38,0.2480000,31.6,31.4,32,31,32,31
251,416.5701,6.2250,5894.6,33.36,0.2490000,31.6,31.4,32,31,32,31
252,416.5868,6.2500,5892.1,33.34,0.2500000,31.6,31.4,32,31,32,31
253,416.6035,6.2750,5887.8,33.32,0.2510000,31.6,31.4,32,31,32,31
254,416.6201,6.3000,5884.5,33.30,0.2520000,31.6,31.4,32.1,31,32,31
255,416.6368,6.3250,5880.1,33.27,0.2530000,31.6,31.4,32.1,31,32,31
256,416.6535,6.3500,5875.5,33.25,0.2540000,31.6,31.4,32.1,31,32,31
257,416.6701,6.3750,5871.2,33.22,0.2550000,31.6,31.4,32.1,31,32,31
258,416.6868,6.4000,5867.5,33.20,0.2560000,31.6,31.4,32.1,31,32,31
259,416.7035,6.4250,5862.1,33.17,0.2570000,31.7,31.4,32,31,32,31
260,416.7201,6.4500,5857.8,33.15,0.2580000,31.7,31.4,32,31,32,31
261,416.7368,6.4750,5854.0,33.13,0.2590000,31.7,31.4,32.1,31,32,31
262,416.7535,6.5000,5849.9,33.10,0.2600000,31.7,31.4,32.1,31,32,31
263,416.7701,6.5250,5844.9,33.07,0.2610000,31.7,31.4,32.1,31,32,31
264,416.7868,6.5500,5838.7,33.04,0.2620000,31.7,31.4,32.1,31,32,31
265,416.8035,6.5750,5835.5,33.02,0.2630000,31.7,31.4,32.1,31,32,31
266,416.8201,6.6000,5832.5,33.01,0.2640000,31.7,31.4,32.1,31,32,31
267,416.8368,6.6250,5826.9,32.97,0.2650000,31.7,31.4,32.1,31,32,31
268,416.8535,6.6500,5822.2,32.95,0.2660000,31.7,31.4,32.1,31,32,31
269,416.8701,6.6750,5818.3,32.92,0.2670000,31.7,31.4,32.1,31,32,31
270,416.8868,6.7000,5814.0,32.90,0.2680000,31.7,31.4,32.1,31,32,31
271,416.9035,6.7230,5796.6,32.80,0.2689200,31.7,31.4,32.1,31,32,31

File: infill80_sample2.csv
No,Time (min.),Disp (mm.),Load (N.),Stress (N./sq.mm.),Strain,Temp Top Control (°C),Temp Middle Control (°C),Temp Bottom Control (°C),Temp Top (°C),Temp Middle (°C),Temp Bottom (°C)
1,0.0000,0.0000,4.1,0.02,0.0000000,32,31.8,32.4,31,32,31
2,0.0167,0.0250,9.3,0.05,0.0010000,32,31.8,32.4,31,32,31
3,0.0333,0.0490,14.1,0.08,0.0019600,32,31.8,32.4,31,32,31
4,0.0500,0.0740,18.1,0.10,0.0029600,32,31.8,32.4,31,32,31
5,0.0667,0.0990,21.8,0.12,0.0039600,32,31.8,32.4,31,32,31
6,0.0858,0.1280,24.5,0.14,0.0051200,32,31.8,32.4,31,32,31
7,0.1025,0.1530,26.8,0.15,0.0061200,32,31.8,32.4,31,32,31
8,0.1191,0.1780,29.9,0.17,0.0071200,32,31.8,32.4,31,32,31
9,0.1358,0.2030,30.2,0.17,0.0081200,32,31.8,32.4,31,32,31
10,0.1525,0.2280,33.3,0.19,0.0091200,32,31.8,32.4,31,32,31
11,0.1691,0.2530,40.3,0.23,0.0101200,32,31.8,32.4,31,32,31
12,0.1858,0.2780,48.8,0.28,0.0111200,32,31.8,32.4,31,32,31
13,0.2025,0.3030,60.5,0.34,0.0121200,32,31.8,32.4,31,32,31
14,0.2191,0.3280,77.4,0.44,0.0131200,32,31.8,32.4,31,32,31
15,0.2358,0.3530,96.1,0.54,0.0141200,32,31.8,32.4,31,32,31
16,0.2525,0.3780,126.6,0.72,0.0151200,32,31.8,32.4,31,32,31
17,0.2691,0.4030,169.6,0.96,0.0161200,32,31.8,32.4,31,32,31
18,0.2858,0.4280,224.7,1.27,0.0171200,32,31.8,32.4,31,32,31
19,0.3025,0.4530,298.8,1.69,0.0181200,32,31.8,32.4,31,32,31
20,0.3191,0.4780,408.2,2.31,0.0191200,32,31.8,32.5,31,32,31
21,0.3358,0.5030,542.3,3.07,0.0201200,32,31.8,32.5,31,32,31
22,0.3525,0.5280,707.2,4.00,0.0211200,32,31.8,32.5,31,32,31
23,0.3691,0.5530,893.3,5.06,0.0221200,32.1,31.8,32.5,31,32,31
24,0.3858,0.5780,1094.9,6.20,0.0231200,32.1,31.8,32.5,31,32,31
25,0.4025,0.6030,1301.6,7.37,0.0241200,32.1,31.8,32.5,31,32,31
26,0.4191,0.6280,1518.9,8.60,0.0251200,32.1,31.9,32.5,31,32,31
27,0.4358,0.6530,1743.6,9.87,0.0261200,32.1,31.9,32.5,31,32,31
28,0.4525,0.6780,1969.9,11.15,0.0271200,32.1,31.9,32.5,31,32,31
29,0.4691,0.7030,2197.7,12.44,0.0281200,32.1,31.9,32.5,31,32,31
30,0.4858,0.7280,2423.2,13.71,0.0291200,32.1,31.9,32.5,31,32,31
31,0.5025,0.7530,2655.9,15.03,0.0301200,32.1,31.9,32.5,31,32,31
32,0.5191,0.7780,2887.7,16.34,0.0311200,32.1,31.9,32.5,31,32,31
33,0.5358,0.8030,3120.7,17.66,0.0321200,32.1,31.9,32.5,31,32,31
34,0.5525,0.8280,3356.1,18.99,0.0331200,32.1,31.9,32.5,31,32,31
35,0.5691,0.8530,3591.4,20.32,0.0341200,32.1,31.9,32.5,31,32,31
36,0.5858,0.8780,3825.9,21.65,0.0351200,32.1,31.9,32.5,31,32,31
37,0.6025,0.9030,4058.1,22.96,0.0361200,32.1,31.9,32.5,31,32,31
38,0.6191,0.9280,4287.0,24.26,0.0371200,32.1,31.9,32.5,31,32,31
39,0.6358,0.9530,4516.1,25.56,0.0381200,32.1,31.9,32.5,31,32,31
40,0.6525,0.9780,4747.2,26.86,0.0391200,32.1,31.9,32.5,31,32,31
41,0.6691,1.0030,4971.4,28.13,0.0401200,32.1,31.9,32.5,31,32,31
42,0.6858,1.0280,5190.9,29.37,0.0411200,32.1,31.9,32.5,31,32,31
43,0.7025,1.0530,5409.8,30.61,0.0421200,32.1,31.9,32.5,31,32,31
44,0.7191,1.0780,5629.2,31.85,0.0431200,32.1,31.9,32.5,31,32,31
45,0.7358,1.1030,5842.2,33.06,0.0441200,32.1,31.9,32.5,31,32,31
46,0.7525,1.1280,6050.8,34.24,0.0451200,32.1,31.9,32.5,31,32,31
47,0.7691,1.1530,6257.5,35.41,0.0461200,32.1,31.9,32.5,31,32,31
48,0.7858,1.1780,6458.8,36.55,0.0471200,32.1,31.9,32.5,31,32,31
49,0.8025,1.2030,6655.6,37.66,0.0481200,32.1,31.9,32.5,31,32,31
50,0.8191,1.2280,6849.2,38.76,0.0491200,32.1,31.9,32.5,31,32,31
51,0.8358,1.2530,7031.6,39.79,0.0501200,32.1,31.9,32.5,31,32,31
52,0.8525,1.2780,7210.3,40.80,0.0511200,32.1,31.9,32.5,31,32,31
53,0.8691,1.3030,7383.0,41.78,0.0521200,32.1,31.9,32.5,31,32,31
54,0.8858,1.3280,7546.6,42.71,0.0531200,32.1,31.9,32.5,31,32,31
55,0.9025,1.3530,7694.5,43.54,0.0541200,32.1,31.9,32.6,31,32,31
56,0.9191,1.3780,7840.9,44.37,0.0551200,32.1,31.9,32.6,31,32,31
57,0.9358,1.4030,7975.0,45.13,0.0561200,32.1,31.9,32.6,31,32,31
58,0.9525,1.4280,8099.1,45.83,0.0571200,32.1,31.9,32.5,31,32,31
59,0.9691,1.4530,8209.4,46.46,0.0581200,32.1,31.9,32.6,31,32,31
60,0.9858,1.4770,8308.5,47.02,0.0590800,32.1,31.9,32.6,31,32,31
61,1.0025,1.5030,8394.7,47.50,0.0601200,32.1,31.9,32.6,31,32,31
62,1.0191,1.5280,8467.0,47.91,0.0611200,32.1,31.9,32.6,31,32,31
63,1.0358,1.5530,8528.6,48.26,0.0621200,32.1,31.9,32.6,31,32,31
64,1.0525,1.5780,8575.5,48.53,0.0631200,32.1,31.9,32.6,31,32,31
65,1.0691,1.6030,8614.2,48.75,0.0641200,32.1,32,32.6,31,32,31
66,1.0858,1.6280,8641.3,48.90,0.0651200,32.1,32,32.6,31,32,31
67,1.1025,1.6530,8662.2,49.02,0.0661200,32.1,32,32.6,31,32,31
68,1.1191,1.6780,8673.6,49.08,0.0671200,32.2,32,32.6,31,32,31
69,1.1358,1.7030,8678.9,49.11,0.0681200,32.2,32,32.6,31,32,31
70,1.1525,1.7280,8678.9,49.11,0.0691200,32.2,32,32.6,31,32,31
71,1.1691,1.7530,8674.6,49.09,0.0701200,32.2,32,32.6,31,32,31
72,1.1858,1.7780,8668.6,49.05,0.0711200,32.2,32,32.6,31,32,31
73,1.2025,1.8030,8658.8,49.00,0.0721200,32.2,32,32.6,31,32,31
74,1.2191,1.8280,8648.3,48.94,0.0731200,32.2,32,32.6,31,32,31
75,1.2358,1.8530,8633.2,48.85,0.0741200,32.2,32,32.6,31,32,31
76,1.2525,1.8780,8620.1,48.78,0.0751200,32.2,32,32.6,31,32,31
77,1.2691,1.9030,8604.0,48.69,0.0761200,32.2,32,32.6,31,32,31
78,1.2858,1.9280,8585.3,48.58,0.0771200,32.2,32,32.6,31,32,31
79,1.3025,1.9530,8568.2,48.49,0.0781200,32.2,32,32.6,31,32,31
80,1.3191,1.9780,8551.2,48.39,0.0791200,32.2,32,32.6,31,32,31
81,1.3358,2.0030,8531.3,48.28,0.0801200,32.2,32,32.6,31,32,31
82,1.3525,2.0280,8509.2,48.15,0.0811200,32.2,32,32.6,31,32,31
83,1.3691,2.0530,8487.6,48.03,0.0821200,32.2,32,32.6,31,32,31
84,1.3858,2.0780,8464.8,47.90,0.0831200,32.2,32,32.6,31,32,31
85,1.4025,2.1030,8442.5,47.78,0.0841200,32.2,32,32.6,31,32,31
86,1.4191,2.1270,8418.4,47.64,0.0850800,32.2,32,32.6,31,32,31
87,1.4358,2.1520,8394.7,47.50,0.0860800,32.2,32,32.6,31,32,31
88,1.4525,2.1780,8373.2,47.38,0.0871200,32.2,32,32.6,31,32,31
89,1.4691,2.2030,8345.9,47.23,0.0881200,32.2,32,32.6,31,32,31
90,1.4858,2.2280,8323.9,47.10,0.0891200,32.2,32,32.6,31,32,31
91,1.5025,2.2530,8298.4,46.96,0.0901200,32.2,32,32.6,31,32,31
92,1.5191,2.2780,8273.9,46.82,0.0911200,32.2,32,32.6,31,32,31
93,1.5358,2.3030,8250.8,46.69,0.0921200,32.2,32,32.6,31,32,31
94,1.5525,2.3280,8226.3,46.55,0.0931200,32.2,32,32.6,31,32,31
95,1.5691,2.3530,8203.8,46.42,0.0941200,32.2,32,32.7,31,32,31
96,1.5858,2.3780,8181.5,46.30,0.0951200,32.2,32,32.6,31,32,31
97,1.6025,2.4030,8161.6,46.18,0.0961200,32.2,32,32.6,31,32,31
98,1.6191,2.4280,8139.6,46.06,0.0971200,32.2,32,32.6,31,32,31
99,1.6358,2.4520,8118.5,45.94,0.0980800,32.2,32,32.6,31,32,31
100,1.6525,2.4780,8097.1,45.82,0.0991200,32.2,32,32.6,31,32,31
101,1.6691,2.5030,8077.2,45.71,0.1001200,32.2,32,32.6,31,32,31
102,1.6858,2.5280,8057.0,45.59,0.1011200,32.2,32,32.6,31,32,31
103,1.7025,2.5530,8037.6,45.48,0.1021200,32.2,32,32.6,31,32,31
104,1.7191,2.5780,8015.9,45.36,0.1031200,32.2,32,32.6,31,32,31
105,1.7358,2.6030,7993.3,45.23,0.1041200,32.2,32,32.6,31,32,31
106,1.7525,2.6280,7976.2,45.14,0.1051200,32.2,32,32.6,31,32,31
107,1.7691,2.6530,7959.4,45.04,0.1061200,32.2,32,32.6,31,32,31
108,1.7858,2.6780,7939.2,44.93,0.1071200,32.3,32,32.6,31,32,31
109,1.8025,2.7030,7920.4,44.82,0.1081200,32.3,32,32.6,31,32,31
110,1.8191,2.7280,7902.2,44.72,0.1091200,32.3,32,32.6,31,32,31
111,1.8358,2.7530,7884.1,44.61,0.1101200,32.3,32,32.6,31,32,31
112,1.8525,2.7780,7864.1,44.50,0.1111200,32.3,32,32.6,31,32,31
113,1.8691,2.8030,7845.2,44.39,0.1121200,32.3,32,32.6,31,32,31
114,1.8858,2.8270,7826.5,44.29,0.1130800,32.3,32,32.7,31,32,31
115,1.9025,2.8530,7811.2,44.20,0.1141200,32.3,32.1,32.6,31,32,31
116,1.9191,2.8780,7795.0,44.11,0.1151200,32.3,32.1,32.6,31,32,31
117,1.9358,2.9030,7777.3,44.01,0.1161200,32.3,32.1,32.7,31,32,31
118,1.9525,2.9280,7760.1,43.91,0.1171200,32.3,32.1,32.7,31,32,31
119,1.9691,2.9530,7741.8,43.81,0.1181200,32.3,32.1,32.6,31,32,31
120,1.9858,2.9780,7728.1,43.73,0.1191200,32.3,32.1,32.6,31,32,31
121,2.0025,3.0030,7710.4,43.63,0.1201200,32.3,32.1,32.6,31,32,31
122,2.0191,3.0280,7692.5,43.53,0.1211200,32.3,32.1,32.7,31,32,31
123,2.0358,3.0530,7676.7,43.44,0.1221200,32.3,32.1,32.7,31,32,31
124,2.0525,3.0780,7658.6,43.34,0.1231200,32.3,32.1,32.7,31,32,31
125,2.0691,3.1030,7645.1,43.26,0.1241200,32.3,32.1,32.7,31,32,31
126,2.0858,3.1280,7624.8,43.15,0.1251200,32.3,32.1,32.7,31,32,31
127,2.1025,3.1530,7609.2,43.06,0.1261200,32.3,32.1,32.7,31,32,31
128,2.1191,3.1780,7590.5,42.95,0.1271200,32.3,32.1,32.7,31,32,31
129,2.1358,3.2030,7575.3,42.87,0.1281200,32.3,32.1,32.7,31,32,31
130,2.1525,3.2280,7559.6,42.78,0.1291200,32.3,32.1,32.7,31,32,31
131,2.1691,3.2530,7550.5,42.73,0.1301200,32.3,32.1,32.7,31,32,31
132,2.1858,3.2780,7532.0,42.62,0.1311200,32.3,32.1,32.7,31,32,31
133,2.2025,3.3030,7516.8,42.54,0.1321200,32.3,32.1,32.7,31,32,31
134,2.2191,3.3280,7502.6,42.46,0.1331200,32.3,32.1,32.7,31,32,31
135,2.2358,3.3530,7486.6,42.37,0.1341200,32.3,32.1,32.7,31,32,31
136,2.2525,3.3780,7469.4,42.27,0.1351200,32.3,32.1,32.7,31,32,31
137,2.2691,3.4030,7453.4,42.18,0.1361200,32.3,32.1,32.7,31,32,31
138,2.2858,3.4280,7438.3,42.09,0.1371200,32.3,32.1,32.7,31,32,31
139,2.3025,3.4530,7420.3,41.99,0.1381200,32.3,32.1,32.7,31,32,31
140,2.3191,3.4770,7403.7,41.90,0.1390800,32.3,32.1,32.7,31,32,31
141,2.3358,3.5030,7387.2,41.80,0.1401200,32.3,32.1,32.7,31,32,31
142,2.3525,3.5280,7373.2,41.72,0.1411200,32.3,32.1,32.7,31,32,31
143,2.3691,3.5530,7358.9,41.64,0.1421200,32.3,32.1,32.7,31,32,31
144,2.3858,3.5780,7341.1,41.54,0.1431200,32.3,32.1,32.7,31,32,31
145,2.4025,3.6030,7325.4,41.45,0.1441200,32.3,32.1,32.7,31,32,31
146,2.4191,3.6280,7311.3,41.37,0.1451200,32.3,32.1,32.7,31,32,31
147,2.4358,3.6530,7296.8,41.29,0.1461200,32.3,32.1,32.7,31,32,31
148,2.4525,3.6780,7281.9,41.21,0.1471200,32.3,32.1,32.7,31,32,31
149,2.4691,3.7030,7265.2,41.11,0.1481200,32.3,32.1,32.7,31,32,31
150,2.4858,3.7280,7250.7,41.03,0.1491200,32.4,32.1,32.7,31,32,31
151,2.5025,3.7530,7238.5,40.96,0.1501200,32.4,32.1,32.7,31,32,31
152,2.5191,3.7780,7224.3,40.88,0.1511200,32.4,32.1,32.7,31,32,31
153,2.5358,3.8030,7210.8,40.80,0.1521200,32.4,32.1,32.7,31,32,31
154,2.5525,3.8280,7198.4,40.73,0.1531200,32.4,32.1,32.7,31,32,31
155,2.5691,3.8530,7186.8,40.67,0.1541200,32.4,32.1,32.7,31,32,31
156,2.5858,3.8780,7174.4,40.60,0.1551200,32.4,32.1,32.7,31,32,31
157,2.6025,3.9030,7162.2,40.53,0.1561200,32.4,32.1,32.7,31,32,31
158,2.6191,3.9280,7148.8,40.45,0.1571200,32.4,32.1,32.7,31,32,31
159,2.6358,3.9530,7135.4,40.38,0.1581200,32.4,32.1,32.7,31,32,31
160,2.6525,3.9780,7125.0,40.32,0.1591200,32.4,32.1,32.7,31,32,31
161,2.6691,4.0030,7114.0,40.26,0.1601200,32.4,32.1,32.7,31,32,31
162,2.6858,4.0280,7100.8,40.18,0.1611200,32.4,32.1,32.8,31,32,31
163,2.7025,4.0530,7089.5,40.12,0.1621200,32.4,32.1,32.8,31,32,31
164,2.7191,4.0780,7077.5,40.05,0.1631200,32.4,32.1,32.8,31,32,31
165,2.7358,4.1030,7065.4,39.98,0.1641200,32.4,32.1,32.8,31,32,31
166,2.7525,4.1280,7052.7,39.91,0.1651200,32.4,32.1,32.8,31,32,31
167,2.7691,4.1520,7043.3,39.86,0.1660800,32.4,32.1,32.7,31,32,31
168,2.7858,4.1780,7033.3,39.80,0.1671200,32.4,32.1,32.8,31,32,31
169,2.8025,4.2030,7023.2,39.74,0.1681200,32.4,32.1,32.8,31,32,31
170,2.8191,4.2280,7013.0,39.69,0.1691200,32.4,32.2,32.8,31,32,31
171,2.8358,4.2530,7003.4,39.63,0.1701200,32.4,32.2,32.8,31,32,31
172,2.8525,4.2780,6993.1,39.57,0.1711200,32.4,32.2,32.8,31,32,31
173,2.8691,4.3030,6983.2,39.52,0.1721200,32.4,32.2,32.8,31,32,31
174,2.8858,4.3280,6972.9,39.46,0.1731200,32.4,32.2,32.8,31,32,31
175,2.9025,4.3530,6963.8,39.41,0.1741200,32.4,32.2,32.8,31,32,31
176,2.9191,4.3780,6953.9,39.35,0.1751200,32.4,32.2,32.8,31,32,31
177,2.9358,4.4030,6943.1,39.29,0.1761200,32.4,32.2,32.8,31,32,31
178,2.9525,4.4280,6934.1,39.24,0.1771200,32.4,32.2,32.8,31,32,31
179,2.9691,4.4530,6925.9,39.19,0.1781200,32.4,32.2,32.8,31,32,31
180,2.9858,4.4780,6916.8,39.14,0.1791200,32.4,32.2,32.8,31,32,31
181,3.0025,4.5030,6907.9,39.09,0.1801200,32.4,32.2,32.8,31,32,31
182,3.0191,4.5280,6902.4,39.06,0.1811200,32.4,32.2,32.8,31,32,31
183,3.0358,4.5530,6893.7,39.01,0.1821200,32.4,32.2,32.8,31,32,31
184,3.0525,4.5780,6886.6,38.97,0.1831200,32.4,32.2,32.8,31,32,31
185,3.0691,4.6030,6875.6,38.91,0.1841200,32.4,32.2,32.8,31,32,31
186,3.0858,4.6280,6867.9,38.86,0.1851200,32.4,32.2,32.8,31,32,31
187,3.1025,4.6530,6858.9,38.81,0.1861200,32.4,32.2,32.8,31,32,31
188,3.1191,4.6780,6852.1,38.77,0.1871200,32.4,32.2,32.8,31,32,31
189,3.1358,4.7030,6845.1,38.74,0.1881200,32.4,32.2,32.8,31,32,31
190,3.1525,4.7280,6837.0,38.69,0.1891200,32.5,32.2,32.8,31,32,31
191,3.1691,4.7530,6828.8,38.64,0.1901200,32.5,32.2,32.8,31,32,31
192,3.1858,4.7780,6820.8,38.60,0.1911200,32.5,32.2,32.8,31,32,31
193,3.2025,4.8020,6811.3,38.54,0.1920800,32.5,32.2,32.8,31,32,31
194,3.2191,4.8280,6805.2,38.51,0.1931200,32.5,32.2,32.8,31,32,31
195,3.2358,4.8530,6799.1,38.47,0.1941200,32.5,32.2,32.8,31,32,31
196,3.2525,4.8780,6792.4,38.44,0.1951200,32.5,32.2,32.8,31,32,31
197,3.2691,4.9030,6783.5,38.39,0.1961200,32.5,32.2,32.8,31,32,31
198,3.2858,4.9280,6777.7,38.35,0.1971200,32.5,32.2,32.8,31,32,31
199,3.3025,4.9520,6768.4,38.30,0.1980800,32.5,32.2,32.8,31,32,31
200,3.3191,4.9780,6764.9,38.28,0.1991200,32.5,32.2,32.8,31,32,31
201,3.3358,5.0030,6760.2,38.25,0.2001200,32.5,32.2,32.8,31,32,31
202,3.3525,5.0280,6753.7,38.22,0.2011200,32.5,32.2,32.8,31,32,31
203,3.3691,5.0530,6744.4,38.17,0.2021200,32.5,32.2,32.8,31,32,31
204,3.3858,5.0780,6739.4,38.14,0.2031200,32.5,32.2,32.8,31,32,31
205,3.4025,5.1030,6732.6,38.10,0.2041200,32.5,32.2,32.8,31,32,31
206,3.4191,5.1280,6726.6,38.06,0.2051200,32.5,32.2,32.8,31,32,31
207,3.4358,5.1520,6720.2,38.03,0.2060800,32.5,32.2,32.8,31,32,31
208,3.4525,5.1780,6716.0,38.00,0.2071200,32.5,32.2,32.8,31,32,31
209,3.4691,5.2030,6710.1,37.97,0.2081200,32.5,32.2,32.8,31,32,31
210,3.4858,5.2280,6702.4,37.93,0.2091200,32.5,32.2,32.8,31,32,31
211,3.5025,5.2530,6696.3,37.89,0.2101200,32.5,32.2,32.8,31,32,31
212,3.5191,5.2780,6690.6,37.86,0.2111200,32.5,32.2,32.8,31,32,31
213,3.5358,5.3030,6686.6,37.84,0.2121200,32.5,32.2,32.8,31,32,31
214,3.5525,5.3280,6681.6,37.81,0.2131200,32.5,32.2,32.8,31,32,31
215,3.5691,5.3530,6674.8,37.77,0.2141200,32.5,32.2,32.8,31,32,31
216,3.5858,5.3780,6669.2,37.74,0.2151200,32.5,32.2,32.8,31,32,31
217,3.6025,5.4030,6662.4,37.70,0.2161200,32.5,32.2,32.8,31,32,31
218,3.6191,5.4280,6657.9,37.68,0.2171200,32.5,32.2,32.8,31,32,31
219,3.6358,5.4520,6651.9,37.64,0.2180800,32.5,32.2,32.8,31,32,31
220,3.6525,5.4770,6647.0,37.61,0.2190800,32.5,32.2,32.9,31,32,31
221,3.6691,5.5020,6641.8,37.58,0.2200800,32.5,32.2,32.8,31,32,31
222,3.6858,5.5280,6639.4,37.57,0.2211200,32.5,32.2,32.9,31,32,31
223,3.7025,5.5530,6635.7,37.55,0.2221200,32.5,32.2,32.9,31,32,31
224,3.7191,5.5780,6630.5,37.52,0.2231200,32.5,32.2,32.9,31,32,31
225,3.7358,5.6030,6624.0,37.48,0.2241200,32.5,32.3,32.9,31,32,31
226,3.7525,5.6280,6617.9,37.45,0.2251200,32.5,32.3,32.9,31,32,31
227,3.7691,5.6530,6612.0,37.42,0.2261200,32.5,32.3,32.9,31,32,31
228,3.7858,5.6780,6607.6,37.39,0.2271200,32.5,32.3,32.9,31,32,31
229,3.8025,5.7030,6602.7,37.36,0.2281200,32.5,32.3,32.9,31,32,31
230,3.8191,5.7280,6596.6,37.33,0.2291200,32.5,32.3,32.9,31,32,31
231,3.8358,5.7530,6591.1,37.30,0.2301200,32.5,32.3,32.9,31,32,31
232,3.8525,5.7780,6585.1,37.26,0.2311200,32.5,32.3,32.9,31,32,31
233,3.8691,5.8030,6578.3,37.23,0.2321200,32.5,32.3,32.9,31,32,31
234,3.8858,5.8280,6572.8,37.19,0.2331200,32.5,32.3,32.9,31,32,31
235,3.9025,5.8530,6567.4,37.16,0.2341200,32.5,32.3,32.9,31,32,31
236,3.9191,5.8780,6563.9,37.14,0.2351200,32.5,32.3,32.9,31,32,31
237,3.9358,5.9030,6560.4,37.12,0.2361200,32.5,32.3,32.9,31,32,31
238,3.9525,5.9280,6555.0,37.09,0.2371200,32.6,32.3,32.9,31,32,31
239,3.9691,5.9530,6547.8,37.05,0.2381200,32.6,32.3,32.9,31,32,31
240,3.9858,5.9780,6542.3,37.02,0.2391200,32.6,32.3,32.9,31,32,31
241,4.0025,6.0030,6538.9,37.00,0.2401200,32.6,32.3,32.9,31,32,31
242,4.0191,6.0280,6534.8,36.98,0.2411200,32.6,32.3,32.9,31,32,31
243,4.0358,6.0530,6530.3,36.95,0.2421200,32.6,32.3,32.9,31,32,31
244,4.0525,6.0780,6527.7,36.94,0.2431200,32.6,32.3,32.9,31,32,31
245,4.0691,6.1030,6524.6,36.92,0.2441200,32.6,32.3,32.9,31,32,31
246,4.0858,6.1280,6522.0,36.91,0.2451200,32.6,32.3,32.9,31,32,31
247,4.1025,6.1520,6516.9,36.88,0.2460800,32.6,32.3,32.9,31,32,31
248,4.1191,6.1780,6516.4,36.87,0.2471200,32.6,32.3,32.9,31,32,31
249,4.1358,6.2030,6514.7,36.87,0.2481200,32.6,32.3,32.9,31,32,31
250,4.1525,6.2280,6513.8,36.86,0.2491200,32.6,32.3,32.9,31,32,31
251,4.1691,6.2530,6510.7,36.84,0.2501200,32.6,32.3,32.9,31,32,31
252,4.1858,6.2780,6509.0,36.83,0.2511200,32.6,32.3,32.9,31,32,31
253,4.2025,6.3030,6506.4,36.82,0.2521200,32.6,32.3,32.9,31,32,31
254,4.2191,6.3280,6505.0,36.81,0.2531200,32.6,32.3,32.9,31,32,31
255,4.2358,6.3300,6247.8,35.36,0.2532000,32.6,32.3,32.9,31,32,31
